Repository: cnk118/CMThesis

File: Appendix-B/Appendix-B.tex
\Appendix{Sn-Ta Database}

\begin{table}[H]
	\centering
	\begin{tabular}{ l l l }
		\hline
		\multicolumn{3}{l}{\$ Database file written 2016- 1- 4}\\
		\multicolumn{3}{l}{\$ From database: User data 2016.01.04} \\
		ELEMENT /- & ELECTRON\_GAS & 0.0000E+00  0.0000E+00  0.0000E+00!
\\
		ELEMENT VA & VACUUM & 0.0000E+00  0.0000E+00  0.0000E+00!\\
		ELEMENT SN & BCT\_A5 & 1.1871E+02  6.3220E+03  5.1195E+01!\\
		ELEMENT TA & BCC\_A2 & 1.8095E+02  5.6819E+03  4.1472E+01!\\
	\end{tabular}
	\label{ab-table:snta}
\end{table}
\begin{longtable}[H]{ l l l }
	\label{ab-table:snta1} \\
	\endhead
	\hline
	\endfoot
	FUNCTION GHSERTA & & \\
	\multicolumn{3}{l}{298.15 -7285.889+119.139857*T-23.7592624*T*LN(T)} \\ \multicolumn{3}{l}{-.002623033*T**2+1.70109E-07*T**3-3293*T**(-1); 1300 Y}\\
	\multicolumn{3}{l}{-22389.955+243.88676*T-41.137088*T*LN(T)+.006167572*T**2}\\
	\multicolumn{3}{l}{-6.55136E-07*T**3+2429586*T**(-1); 2500 Y}\\
	\multicolumn{3}{l}{+229382.886-722.59722*T+78.5244752*T*LN(T)-.017983376*T**2}\\
	\multicolumn{3}{l}{+1.95033E-07*T**3-93813648*T**(-1); 3290 Y}\\
	\multicolumn{3}{l}{-1042384.01+2985.49125*T-362.159132*T*LN(T)+.043117795*T**2}\\
	\multicolumn{3}{l}{-1.055148E-06*T**3+5.54714342E+08*T**(-1); 6000 N REF20 !}\\
	FUNCTION GFCCTA & & \\
	\multicolumn{3}{l}{298.15 +8714.111+120.839857*T-23.7592624*T*LN(T)}\\
	\multicolumn{3}{l}{-.002623033*T**2+1.70109E-07*T**3-3293*T**(-1); 1300 Y}\\
	\multicolumn{3}{l}{-6389.955+245.58676*T-41.137088*T*LN(T)+.006167572*T**2}\\
	\multicolumn{3}{l}{-6.55136E-07*T**3+2429586*T**(-1); 2500 Y}\\
	\multicolumn{3}{l}{+245382.886-720.89722*T+78.5244752*T*LN(T)-.017983376*T**2}\\
	\multicolumn{3}{l}{+1.95033E-07*T**3-93813648*T**(-1); 3290 Y}\\
	\multicolumn{3}{l}{-1026384.01+2987.19125*T-362.159132*T*LN(T)+.043117795*T**2}\\
	\multicolumn{3}{l}{-1.055148E-06*T**3+5.54714342E+08*T**(-1); 6000 N REF20 !}\\
	FUNCTION GHCPTA & & \\
	\multicolumn{3}{l}{298.15 +4714.111+121.539857*T-23.7592624*T*LN(T)}\\
	\multicolumn{3}{l}{-.002623033*T**2+1.70109E-07*T**3-3293*T**(-1); 1300 Y}\\
	\multicolumn{3}{l}{-10389.955+246.28676*T-41.137088*T*LN(T)+.006167572*T**2}\\
	\multicolumn{3}{l}{-6.55136E-07*T**3+2429586*T**(-1); 2500 Y}\\
	\multicolumn{3}{l}{+241382.886-720.19722*T+78.5244752*T*LN(T)-.017983376*T**2}\\
	\multicolumn{3}{l}{+1.95033E-07*T**3-93813648*T**(-1); 3290 Y}\\
	\multicolumn{3}{l}{-1030384.01+2987.89125*T-362.159132*T*LN(T)+.043117795*T**2}\\
	\multicolumn{3}{l}{-1.055148E-06*T**3+5.54714342E+08*T**(-1); 6000 N REF20 !}\\
	FUNCTION GLIQTA & & \\
	\multicolumn{3}{l}{298.15 +21875.086+111.561128*T-23.7592624*T*LN(T)}\\
	\multicolumn{3}{l}{-.002623033*T**2+1.70109E-07*T**3-3293*T**(-1); 1000 Y}\\
	\multicolumn{3}{l}{+43884.339-61.981795*T+.0279523*T*LN(T)-.012330066*T**2}\\
	\multicolumn{3}{l}{+6.14599E-07*T**3-3523338*T**(-1); 3290 Y}\\
	\multicolumn{3}{l}{-6314.543+258.110873*T-41.84*T*LN(T); 6000 N REF20 !}\\
	FUNCTION GHSERSN & & \\
	\multicolumn{3}{l}{100 -7958.517+122.765451*T-25.858*T*LN(T)}\\
	\multicolumn{3}{l}{+5.1185E-04*T**2-3.192767E-06*T**3+18440*T**(-1); 250 Y}\\
	\multicolumn{3}{l}{-5855.135+65.443315*T-15.961*T*LN(T)-.0188702*T**2+3.121167E-06*T**3}\\
	\multicolumn{3}{l}{-61960*T**(-1); 505.08 Y}\\
	\multicolumn{3}{l}{+2524.724+4.005269*T-8.2590486*T*LN(T)-.016814429*T**2}\\
	\multicolumn{3}{l}{+2.623131E-06*T**3-1081244*T**(-1)-1.2307E+25*T**(-9); 800 Y}\\
	\multicolumn{3}{l}{-8256.959+138.99688*T-28.4512*T*LN(T)-1.2307E+25*T**(-9); 3000 N REF20 !}\\
	FUNCTION GBCCSN & & \\
	\multicolumn{3}{l}{100 -3558.517+116.765451*T-25.858*T*LN(T)}\\
	\multicolumn{3}{l}{+5.1185E-04*T**2-3.192767E-06*T**3+18440*T**(-1); 250 Y}\\
	\multicolumn{3}{l}{-1455.135+59.443315*T-15.961*T*LN(T)-.0188702*T**2+3.121167E-06*T**3}\\
	\multicolumn{3}{l}{-61960*T**(-1); 505.08 Y}\\
	\multicolumn{3}{l}{+6924.724-1.994731*T-8.2590486*T*LN(T)-.016814429*T**2}\\
	\multicolumn{3}{l}{+2.623131E-06*T**3-1081244*T**(-1)-1.2307E+25*T**(-9); 800 Y}\\
	\multicolumn{3}{l}{-3856.959+132.99688*T-28.4512*T*LN(T)-1.2307E+25*T**(-9); 3000 N REF20 !}\\
	FUNCTION GA12SN & & \\
	\multicolumn{3}{l}{100 -5958.517+122.765451*T-25.858*T*LN(T)}\\
	\multicolumn{3}{l}{+5.1185E-04*T**2-3.192767E-06*T**3+18440*T**(-1); 250 Y}\\
	\multicolumn{3}{l}{-3855.135+65.443315*T-15.961*T*LN(T)-.0188702*T**2+3.121167E-06*T**3}\\
	\multicolumn{3}{l}{-61960*T**(-1); 505.08 Y+4524.724+4.005269*T-8.2590486*T*LN(T)}\\
	\multicolumn{3}{l}{-.016814429*T**2+2.623131E-06*T**3-1081244*T**(-1)-1.2307E+25*T**(-9); 800 Y}\\
	\multicolumn{3}{l}{-6256.959+138.99688*T-28.4512*T*LN(T)-1.2307E+25*T**(-9); 3000 N REF20 !}\\
	FUNCTION GA13SN & & \\
	\multicolumn{3}{l}{100 -5958.517+122.765451*T-25.858*T*LN(T)}\\
	\multicolumn{3}{l}{+5.1185E-04*T**2-3.192767E-06*T**3+18440*T**(-1); 250 Y}\\
	\multicolumn{3}{l}{-3855.135+65.443315*T-15.961*T*LN(T)-.0188702*T**2+3.121167E-06*T**3}\\
	\multicolumn{3}{l}{-61960*T**(-1); 505.08 Y}\\
	\multicolumn{3}{l}{+4524.724+4.005269*T-8.2590486*T*LN(T)-.016814429*T**2}\\
	\multicolumn{3}{l}{+2.623131E-06*T**3-1081244*T**(-1)-1.2307E+25*T**(-9); 800 Y}\\
	\multicolumn{3}{l}{-6256.959+138.99688*T-28.4512*T*LN(T)-1.2307E+25*T**(-9); 3000 N REF20 !}\\
	FUNCTION GDIAMOND & & \\
	\multicolumn{3}{l}{100 -9579.608+114.007785*T-22.972*T*LN(T)-.00813975*T**2}\\
	\multicolumn{3}{l}{+2.7288E-06*T**3+25615*T**(-1); 298.15 Y}\\
	\multicolumn{3}{l}{-9063.001+104.84654*T-21.5750771*T*LN(T)-.008575282*T**2}\\
	\multicolumn{3}{l}{+1.784447E-06*T**3-2544*T**(-1); 800 Y}\\
	\multicolumn{3}{l}{-10909.351+147.396535*T-28.4512*T*LN(T); 3000 N REF20 !}\\
	FUNCTION GFCCSN & & \\
	\multicolumn{3}{l}{298.15 -345.135+56.983315*T-15.961*T*LN(T)-.0188702*T**2}\\
	\multicolumn{3}{l}{+3.121167E-06*T**3-61960*T**(-1); 505.08 Y}\\
	\multicolumn{3}{l}{+8034.724-4.454731*T-8.2590486*T*LN(T)-.016814429*T**2}\\
	\multicolumn{3}{l}{+2.623131E-06*T**3-1081244*T**(-1)-1.2307E+25*T**(-9); 800 Y}\\
	\multicolumn{3}{l}{-2746.959+130.53688*T-28.4512*T*LN(T)-1.2307E+25*T**(-9); 3000 N REF20 !}\\
	FUNCTION GHCPSN & & \\
	\multicolumn{3}{l}{298.15 -1955.135+57.797315*T-15.961*T*LN(T)}\\
	\multicolumn{3}{l}{-.0188702*T**2+3.121167E-06*T**3-61960*T**(-1); 505.08 Y}\\
	\multicolumn{3}{l}{+6424.724-3.640731*T-8.2590486*T*LN(T)-.016814429*T**2
}\\
	\multicolumn{3}{l}{+2.623131E-06*T**3-1081244*T**(-1)-1.2307E+25*T**(-9); 800 Y}\\
	\multicolumn{3}{l}{-4356.959+131.35088*T-28.4512*T*LN(T)-1.2307E+25*T**(-9); 3000 N REF20 !}\\
	FUNCTION GHCPZN\_S & & \\
	\multicolumn{3}{l}{298.15 -1950.135+57.797315*T-15.961*T*LN(T)}\\
	\multicolumn{3}{l}{-.0188702*T**2+3.121167E-06*T**3-61960*T**(-1); 505.08 Y}\\
	\multicolumn{3}{l}{+6429.724-3.640731*T-8.2590486*T*LN(T)-.016814429*T**2}\\
	\multicolumn{3}{l}{+2.623131E-06*T**3-1081244*T**(-1)-1.2307E+25*T**(-9); 800 Y}\\
	\multicolumn{3}{l}{-4351.959+131.35088*T-28.4512*T*LN(T)-1.2307E+25*T**(-9); 3000 N REF20 !}\\
	FUNCTION GLIQSN & & \\
	\multicolumn{3}{l}{100 -855.425+108.677684*T-25.858*T*LN(T)+5.1185E-04*T**2}\\
	\multicolumn{3}{l}{-3.192767E-06*T**3+18440*T**(-1)+1.47031E-18*T**7; 250 Y}\\
	\multicolumn{3}{l}{+1247.957+51.355548*T-15.961*T*LN(T)-.0188702*T**2+3.121167E-06*T**3}\\
	\multicolumn{3}{l}{-61960*T**(-1)+1.47031E-18*T**7; 505.08 Y}\\
	\multicolumn{3}{l}{+9496.31-9.809114*T-8.2590486*T*LN(T)-.016814429*T**2}\\
	\multicolumn{3}{l}{+2.623131E-06*T**3-1081244*T**(-1); 800 Y}\\
	\multicolumn{3}{l}{-1285.372+125.182498*T-28.4512*T*LN(T); 3000 N REF20 !}\\
	FUNCTION GA7SN & & \\
	\multicolumn{3}{l}{100 -5923.517+122.765451*T-25.858*T*LN(T)}\\
	\multicolumn{3}{l}{+5.1185E-04*T**2-3.192767E-06*T**3+18440*T**(-1); 250 Y}\\
	\multicolumn{3}{l}{-3820.135+65.443315*T-15.961*T*LN(T)-.0188702*T**2+3.121167E-06*T**3}\\
	\multicolumn{3}{l}{-61960*T**(-1); 505.08 Y}\\
	\multicolumn{3}{l}{+4559.724+4.005269*T-8.2590486*T*LN(T)-.016814429*T**2}\\
	\multicolumn{3}{l}{+2.623131E-06*T**3-1081244*T**(-1)-1.2307E+25*T**(-9); 800 Y}\\
	\multicolumn{3}{l}{-6221.959+138.99688*T-28.4512*T*LN(T)-1.2307E+25*T**(-9); 3000 N REF20 !}\\
	FUNCTION GA6SN & & \\
	\multicolumn{3}{l}{298.15 -468.135+57.181195*T-15.961*T*LN(T)-.0188702*T**2}\\
	\multicolumn{3}{l}{+3.121167E-06*T**3-61960*T**(-1); 505.08 Y}\\
	\multicolumn{3}{l}{+7911.724-4.256851*T-8.2590486*T*LN(T)-.016814429*T**2}\\
	\multicolumn{3}{l}{+2.623131E-06*T**3-1081244*T**(-1)-1.2307E+25*T**(-9); 800 Y}\\
	\multicolumn{3}{l}{-2869.959+130.73476*T-28.4512*T*LN(T)-1.2307E+25*T**(-9); 3000 N REF20 !}\\
	\multicolumn{3}{l}{FUNCTION UN\_ASS    298.15 +0.0; 300 N !}\\
	& & \\
	\multicolumn{3}{l}{TYPE\_DEFINITION \% SEQ *!}\\
	\multicolumn{3}{l}{DEFINE\_SYSTEM\_DEFAULT ELEMENT 2 !}\\
	\multicolumn{3}{l}{DEFAULT\_COMMAND DEF\_SYS\_ELEMENT VA /- !}\\
	& & \\
	\multicolumn{3}{l}{TYPE\_DEFINITION $\&$ GES A\_P\_D BCC\_A2 MAGNETIC  -1.0    4.00000E-01 !}\\
	\multicolumn{3}{l}{PHASE BCC\_A2  \%$\&$  2 1   3 !}\\
	\multicolumn{3}{l}{CONSTITUENT BCC\_A2  :SN,TA : VA :  !}\\
	& & \\
	PARAMETER G(BCC\_A2,SN:VA;0) & \multicolumn{2}{l}{100 +GBCCSN; 3000 N REF20 !}\\
	PARAMETER G(BCC\_A2,TA:VA;0) & \multicolumn{2}{l}{298.15 +GHSERTA; 6000 N REF20 !}\\
	PARAMETER G(BCC\_A2,SN,TA:VA;0) & \multicolumn{2}{l}{298.15  7.0451375E+04; 6000 N !}\\
	PARAMETER G(BCC\_A2,SN,TA:VA;1) & \multicolumn{2}{l}{298.15 1.1223739E+05; 6000 N !}\\
	& & \\
	\multicolumn{3}{l}{PHASE BCT\_A5  \%  1  1.0  !}\\
	\multicolumn{3}{l}{CONSTITUENT BCT\_A5  :SN :  !}\\
	& & \\
	PARAMETER G(BCT\_A5,SN;0) & \multicolumn{2}{l}{100 +GHSERSN; 3000 N REF20 !}\\
	& & \\
	\multicolumn{3}{l}{TYPE\_DEFINITION ' GES A\_P\_D CBCC\_A12 MAGNETIC  -3.0    2.80000E-01 !}\\
	\multicolumn{3}{l}{PHASE CBCC\_A12  \%'  2 1   1 !}\\
	\multicolumn{3}{l}{CONSTITUENT CBCC\_A12  :SN : VA :  !}\\
	& & \\
	PARAMETER G(CBCC\_A12,SN:VA;0) & \multicolumn{2}{l}{100 +GA12SN; 3000 N REF20 !}\\
	& & \\
	\multicolumn{3}{l}{PHASE CUB\_A13  \%  2 1   1 !}\\
	\multicolumn{3}{l}{CONSTITUENT CUB\_A13  :SN : VA :  !}\\
	& & \\
	PARAMETER G(CUB\_A13,SN:VA;0) & \multicolumn{2}{l}{100 +GA13SN; 3000 N REF20 !}\\
	& & \\
	\multicolumn{3}{l}{PHASE DIAMOND\_A4  \%  1  1.0  !}\\
	\multicolumn{3}{l}{CONSTITUENT DIAMOND\_A4  :SN :  !}\\
	& & \\
	PARAMETER G(DIAMOND\_A4,SN;0) & \multicolumn{2}{l}{100 +GDIAMOND; 3000 N REF20 !}\\
	& & \\
	\multicolumn{3}{l}{TYPE\_DEFINITION ( GES A\_P\_D FCC\_A1 MAGNETIC  -3.0    2.80000E-01 !}\\
	\multicolumn{3}{l}{PHASE FCC\_A1  \%(  2 1   1 !}\\
	\multicolumn{3}{l}{CONSTITUENT FCC\_A1  :SN,TA : VA :  !}\\
	& & \\
	PARAMETER G(FCC\_A1,SN:VA;0) & \multicolumn{2}{l}{298.15 +GFCCSN; 3000 N REF20 !}\\
	PARAMETER G(FCC\_A1,TA:VA;0) & \multicolumn{2}{l}{298.15 +GFCCTA; 6000 N REF20 !}\\
	& & \\
	\multicolumn{3}{l}{TYPE\_DEFINITION ) GES A\_P\_D HCP\_A3 MAGNETIC  -3.0    2.80000E-01 !}\\
	\multicolumn{3}{l}{PHASE HCP\_A3  \%)  2 1   .5 !}\\
	\multicolumn{3}{l}{CONSTITUENT HCP\_A3  :SN,TA : VA :  !}\\
	& & \\
	PARAMETER G(HCP\_A3,SN:VA;0) & \multicolumn{2}{l}{298.15 +GHCPSN; 3000 N REF20 !}\\
	PARAMETER G(HCP\_A3,TA:VA;0) & \multicolumn{2}{l}{298.15 +GHCPTA; 6000 N REF20 !}\\
	& & \\
	\multicolumn{3}{l}{PHASE HCP\_ZN  \%  2 1   .5 !}\\
	\multicolumn{3}{l}{CONSTITUENT HCP\_ZN  :SN : VA :  !}\\
	& & \\
	PARAMETER G(HCP\_ZN,SN:VA;0) & \multicolumn{2}{l}{298.15 +GHCPZN\_S; 3000 N REF20 !}\\
	& & \\
	\multicolumn{3}{l}{PHASE LIQUID  \%  1  1.0  !}\\
	\multicolumn{3}{l}{CONSTITUENT LIQUID  :SN,TA :  !}\\
	& & \\
	PARAMETER G(LIQUID,SN;0) & \multicolumn{2}{l}{100 +GLIQSN; 3000 N REF20 !}\\
	PARAMETER G(LIQUID,TA;0) & \multicolumn{2}{l}{298.15 +GLIQTA; 6000 N REF20 !}\\
	PARAMETER G(LIQUID,SN,TA;0) & \multicolumn{2}{l}{298.15 -1.7117919E+04; 6000 N !}\\
	& & \\
	\multicolumn{3}{l}{PHASE RHOMBOHEDRAL\_A7  \%  1  1.0  !}\\
	\multicolumn{3}{l}{CONSTITUENT RHOMBOHEDRAL\_A7  :SN :  !}\\
	& & \\
	PARAMETER G(RHOMBOHEDRAL\_A7,SN;0) & \multicolumn{2}{l}{100 +GA7SN; 3000 N REF20 !}\\
	& & \\
	\multicolumn{3}{l}{PHASE TA3SN  \%  2 3   1 !}\\
	\multicolumn{3}{l}{CONSTITUENT TA3SN  :TA : SN :  !}\\
	& & \\
	PARAMETER G(TA3SN,TA:SN;0) & & \\
	\multicolumn{3}{l}{298.15 -68843.951-6.00E+00*T+3*GHSERTA+GHSERSN; 3000 N !}\\
	& & \\
	\multicolumn{3}{l}{PHASE TASN2  \%  2 1   2 !}\\
	\multicolumn{3}{l}{CONSTITUENT TASN2  :TA : SN :  !}\\
	& & \\
	PARAMETER G(TASN2,TA:SN;0) & &\\
	\multicolumn{3}{l}{298.15 -29678.180-4.202*T+GHSERTA+2*GHSERSN; 3000 N !}\\
	& & \\
	\multicolumn{3}{l}{PHASE TETRAGONAL\_A6  \%  1  1.0  !}\\
	\multicolumn{3}{l}{CONSTITUENT TETRAGONAL\_A6  :SN :  !}\\
	& & \\
	PARAMETER G(TETRAGONAL\_A6,SN;0) & \multicolumn{2}{l}{298.15 +GA6SN; 3000 N REF20 !}\\
	& & \\
	\multicolumn{3}{l}{LIST\_OF\_REFERENCES}\\
	\multicolumn{3}{l}{NUMBER  SOURCE}\\
	\multicolumn{3}{l}{20 'A.T. Dinsdale, SGTE Data for Pure Elements,}\\
	\multicolumn{3}{l}{CALPHAD.15 (1991) 317-425. '}\\
	\multicolumn{3}{l}{!}\\
\end{longtable}
